Repository: Irja2222/XRD-thin_films

File: References/Sapphire-H/1000017.cif
#------------------------------------------------------------------------------
#$Date: 2025-10-31 18:24:25 +0200 (Fri, 31 Oct 2025) $
#$Revision: 303120 $
#$URL: file:///home/coder/svn-repositories/cod/cif/1/00/00/1000017.cif $
#------------------------------------------------------------------------------
#
# This file is available in the Crystallography Open Database (COD),
# http://www.crystallography.net/
#
# All data on this site have been placed in the public domain by the
# contributors.
#
data_1000017
loop_
_publ_author_name
'Tsirelson, V G'
'Antipin, M Y'
'Gerr, R G'
'Ozerov, R P'
'Struchkov, Y T'
_publ_section_title
;
Ruby structure peculiarities derived from X-ray data. Localization of
chromium atoms and electron deformation density
;
_journal_coden_ASTM              PSSABA
_journal_name_full
;
Physica Status Solidi, Sectio A: Applied Research
;
_journal_page_first              425
_journal_page_last               433
_journal_paper_doi               10.1002/pssa.2210870204
_journal_volume                  87
_journal_year                    1985
_chemical_formula_structural     'Al2 O3'
_chemical_formula_sum            'Al2 O3'
_chemical_name_mineral           Corundum
_chemical_name_systematic        'Aluminium oxide'
_space_group_IT_number           167
_symmetry_cell_setting           trigonal
_symmetry_space_group_name_Hall  '-R 3 2"c'
_symmetry_space_group_name_H-M   'R -3 c :H'
_audit_creation_date             102-05-16
_cell_angle_alpha                90
_cell_angle_beta                 90
_cell_angle_gamma                120
_cell_formula_units_Z            6
_cell_length_a                   4.7606(5)
_cell_length_b                   4.7606(5)
_cell_length_c                   12.994(1)
_cell_volume                     255.0
_refine_ls_R_factor_all          0.063
_cod_original_sg_symbol_H-M      'R -3 c'
_cod_database_code               1000017
loop_
_symmetry_equiv_pos_as_xyz
x,y,z
-y,x-y,z
y-x,-x,z
-y,-x,1/2+z
x,x-y,1/2+z
y-x,y,1/2+z
-x,-y,-z
y,y-x,-z
x-y,x,-z
y,x,1/2-z
-x,y-x,1/2-z
x-y,-y,1/2-z
1/3+x,2/3+y,2/3+z
2/3+x,1/3+y,1/3+z
1/3-y,2/3+x-y,2/3+z
2/3-y,1/3+x-y,1/3+z
1/3-x+y,2/3-x,2/3+z
2/3-x+y,1/3-x,1/3+z
1/3-y,2/3-x,1/6+z
2/3-y,1/3-x,5/6+z
1/3+x,2/3+x-y,1/6+z
2/3+x,1/3+x-y,5/6+z
1/3-x+y,2/3+y,1/6+z
2/3-x+y,1/3+y,5/6+z
1/3-x,2/3-y,2/3-z
2/3-x,1/3-y,1/3-z
1/3+y,2/3-x+y,2/3-z
2/3+y,1/3-x+y,1/3-z
1/3+x-y,2/3+x,2/3-z
2/3+x-y,1/3+x,1/3-z
1/3+y,2/3+x,1/6-z
2/3+y,1/3+x,5/6-z
1/3-x,2/3-x+y,1/6-z
2/3-x,1/3-x+y,5/6-z
1/3+x-y,2/3-y,1/6-z
2/3+x-y,1/3-y,5/6-z
loop_
_atom_site_label
_atom_site_type_symbol
_atom_site_symmetry_multiplicity
_atom_site_Wyckoff_symbol
_atom_site_fract_x
_atom_site_fract_y
_atom_site_fract_z
_atom_site_occupancy
_atom_site_attached_hydrogens
_atom_site_calc_flag
O1 O2- 18 e 0.69365(3) 0. 0.25 1. 0 d
Al1 Al3+ 12 c 0. 0. 0.35217(1) 1. 0 d
loop_
_atom_type_symbol
_atom_type_oxidation_number
O2- -2.000
Al3+ 3.000
loop_
_cod_related_entry_id
_cod_related_entry_database
_cod_related_entry_code
1 ChemSpider 8164808
2 ROD 3500000
3 ROD 3500102
4 ROD 3500216

File: References/Sapphire-H/9007496.cif
#------------------------------------------------------------------------------
#$Date: 2024-05-02 13:48:35 +0300 (Thu, 02 May 2024) $
#$Revision: 291455 $
#$URL: file:///home/coder/svn-repositories/cod/cif/9/00/74/9007496.cif $
#------------------------------------------------------------------------------
#
# This file is available in the Crystallography Open Database (COD),
# http://www.crystallography.net/. The original data for this entry
# were provided the American Mineralogist Crystal Structure Database,
# http://rruff.geo.arizona.edu/AMS/amcsd.php
#
# The file may be used within the scientific community so long as
# proper attribution is given to the journal article from which the
# data were obtained.
#
data_9007496
loop_
_publ_author_name
'Lewis, J.'
'Schwarzenbach, D.'
'Flack, H. D.'
_publ_section_title
;
 Electric field gradients and charge density in corundum alpha-Al2O3
;
_journal_name_full               'Acta Crystallographica, Section A'
_journal_page_first              733
_journal_page_last               739
_journal_paper_doi               10.1107/S0567739482001478
_journal_volume                  38
_journal_year                    1982
_chemical_formula_sum            'Al2 O3'
_chemical_name_mineral           Corundum
_space_group_IT_number           167
_symmetry_space_group_name_Hall  '-R 3 2"c'
_symmetry_space_group_name_H-M   'R -3 c :H'
_cell_angle_alpha                90
_cell_angle_beta                 90
_cell_angle_gamma                120
_cell_length_a                   4.7602
_cell_length_b                   4.7602
_cell_length_c                   12.9933
_cell_formula_units_Z            6
_cell_volume                     254.977
_database_code_amcsd             0009325
_exptl_crystal_density_diffrn    3.984
_cod_original_sg_symbol_H-M      'R -3 c'
_cod_database_code               9007496
loop_
_space_group_symop_operation_xyz
x,y,z
2/3+x,1/3+y,1/3+z
1/3+x,2/3+y,2/3+z
x,x-y,1/2+z
2/3+x,1/3+x-y,5/6+z
1/3+x,2/3+x-y,1/6+z
y,x,1/2-z
2/3+y,1/3+x,5/6-z
1/3+y,2/3+x,1/6-z
-x+y,y,1/2+z
2/3-x+y,1/3+y,5/6+z
1/3-x+y,2/3+y,1/6+z
-x,-x+y,1/2-z
2/3-x,1/3-x+y,5/6-z
1/3-x,2/3-x+y,1/6-z
-y,-x,1/2+z
2/3-y,1/3-x,5/6+z
1/3-y,2/3-x,1/6+z
x-y,-y,1/2-z
2/3+x-y,1/3-y,5/6-z
1/3+x-y,2/3-y,1/6-z
y,-x+y,-z
2/3+y,1/3-x+y,1/3-z
1/3+y,2/3-x+y,2/3-z
-x+y,-x,z
2/3-x+y,1/3-x,1/3+z
1/3-x+y,2/3-x,2/3+z
-x,-y,-z
2/3-x,1/3-y,1/3-z
1/3-x,2/3-y,2/3-z
-y,x-y,z
2/3-y,1/3+x-y,1/3+z
1/3-y,2/3+x-y,2/3+z
x-y,x,-z
2/3+x-y,1/3+x,1/3-z
1/3+x-y,2/3+x,2/3-z
loop_
_atom_site_aniso_label
_atom_site_aniso_U_11
_atom_site_aniso_U_22
_atom_site_aniso_U_33
_atom_site_aniso_U_12
_atom_site_aniso_U_13
_atom_site_aniso_U_23
Al 0.00279 0.00279 0.00296 0.00140 0.00000 0.00000
O 0.00327 0.00341 0.00365 0.00163 0.00047 0.00094
loop_
_atom_site_label
_atom_site_fract_x
_atom_site_fract_y
_atom_site_fract_z
Al 0.00000 0.00000 0.35216
O 0.30624 0.00000 0.25000
loop_
_cod_related_entry_id
_cod_related_entry_database
_cod_related_entry_code
1 ChemSpider 8164808
2 AMCSD 0009325

File: References/Sapphire-H/9007498.cif
#------------------------------------------------------------------------------
#$Date: 2024-05-02 13:48:35 +0300 (Thu, 02 May 2024) $
#$Revision: 291455 $
#$URL: file:///home/coder/svn-repositories/cod/cif/9/00/74/9007498.cif $
#------------------------------------------------------------------------------
#
# This file is available in the Crystallography Open Database (COD),
# http://www.crystallography.net/. The original data for this entry
# were provided the American Mineralogist Crystal Structure Database,
# http://rruff.geo.arizona.edu/AMS/amcsd.php
#
# The file may be used within the scientific community so long as
# proper attribution is given to the journal article from which the
# data were obtained.
#
data_9007498
loop_
_publ_author_name
'Kirfel, A.'
'Eichhorn, K.'
_publ_section_title
;
 Accurate structure analysis with synchrotron radiation.
 The electron density in Al2O3 and Cu2O
;
_journal_issue                   4
_journal_name_full               'Acta Crystallographica, Section A'
_journal_page_first              271
_journal_page_last               284
_journal_paper_doi               10.1107/S0108767389012596
_journal_volume                  46
_journal_year                    1990
_chemical_compound_source        Synthetic
_chemical_formula_sum            'Al2 O3'
_chemical_name_mineral           Corundum
_space_group_IT_number           167
_symmetry_space_group_name_Hall  '-R 3 2"c'
_symmetry_space_group_name_H-M   'R -3 c :H'
_cell_angle_alpha                90
_cell_angle_beta                 90
_cell_angle_gamma                120
_cell_length_a                   4.7570
_cell_length_b                   4.7570
_cell_length_c                   12.9877
_cell_formula_units_Z            6
_cell_volume                     254.524
_database_code_amcsd             0009327
_exptl_crystal_density_diffrn    3.991
_cod_original_sg_symbol_H-M      'R -3 c'
_cod_database_code               9007498
loop_
_space_group_symop_operation_xyz
x,y,z
2/3+x,1/3+y,1/3+z
1/3+x,2/3+y,2/3+z
x,x-y,1/2+z
2/3+x,1/3+x-y,5/6+z
1/3+x,2/3+x-y,1/6+z
y,x,1/2-z
2/3+y,1/3+x,5/6-z
1/3+y,2/3+x,1/6-z
-x+y,y,1/2+z
2/3-x+y,1/3+y,5/6+z
1/3-x+y,2/3+y,1/6+z
-x,-x+y,1/2-z
2/3-x,1/3-x+y,5/6-z
1/3-x,2/3-x+y,1/6-z
-y,-x,1/2+z
2/3-y,1/3-x,5/6+z
1/3-y,2/3-x,1/6+z
x-y,-y,1/2-z
2/3+x-y,1/3-y,5/6-z
1/3+x-y,2/3-y,1/6-z
y,-x+y,-z
2/3+y,1/3-x+y,1/3-z
1/3+y,2/3-x+y,2/3-z
-x+y,-x,z
2/3-x+y,1/3-x,1/3+z
1/3-x+y,2/3-x,2/3+z
-x,-y,-z
2/3-x,1/3-y,1/3-z
1/3-x,2/3-y,2/3-z
-y,x-y,z
2/3-y,1/3+x-y,1/3+z
1/3-y,2/3+x-y,2/3+z
x-y,x,-z
2/3+x-y,1/3+x,1/3-z
1/3+x-y,2/3+x,2/3-z
loop_
_atom_site_aniso_label
_atom_site_aniso_U_11
_atom_site_aniso_U_22
_atom_site_aniso_U_33
_atom_site_aniso_U_12
_atom_site_aniso_U_13
_atom_site_aniso_U_23
Al 0.00259 0.00259 0.00276 0.00129 0.00000 0.00000
O 0.00292 0.00325 0.00334 0.00146 0.00040 0.00079
loop_
_atom_site_label
_atom_site_fract_x
_atom_site_fract_y
_atom_site_fract_z
Al 0.00000 0.00000 0.35218
O 0.30625 0.00000 0.25000
loop_
_cod_related_entry_id
_cod_related_entry_database
_cod_related_entry_code
1 ChemSpider 8164808
2 AMCSD 0009327

File: References/Sapphire-H/9007634.cif
#------------------------------------------------------------------------------
#$Date: 2024-05-02 13:48:35 +0300 (Thu, 02 May 2024) $
#$Revision: 291455 $
#$URL: file:///home/coder/svn-repositories/cod/cif/9/00/76/9007634.cif $
#------------------------------------------------------------------------------
#
# This file is available in the Crystallography Open Database (COD),
# http://www.crystallography.net/. The original data for this entry
# were provided the American Mineralogist Crystal Structure Database,
# http://rruff.geo.arizona.edu/AMS/amcsd.php
#
# The file may be used within the scientific community so long as
# proper attribution is given to the journal article from which the
# data were obtained.
#
data_9007634
loop_
_publ_author_name
'Ishizawa, N.'
'Miyata, T.'
'Minato, I.'
'Marumo, F.'
'Iwai, S.'
_publ_section_title
;
 A structural investigation of alpha-Al2O3 at 2170 K
 T = 300 K
;
_journal_name_full               'Acta Crystallographica, Section B'
_journal_page_first              228
_journal_page_last               230
_journal_paper_doi               10.1107/S0567740880002981
_journal_volume                  36
_journal_year                    1980
_chemical_formula_sum            'Al2 O3'
_chemical_name_mineral           Corundum
_space_group_IT_number           167
_symmetry_space_group_name_Hall  '-R 3 2"c'
_symmetry_space_group_name_H-M   'R -3 c :H'
_cell_angle_alpha                90
_cell_angle_beta                 90
_cell_angle_gamma                120
_cell_length_a                   4.754
_cell_length_b                   4.754
_cell_length_c                   12.99
_cell_formula_units_Z            6
_cell_volume                     254.248
_database_code_amcsd             0009699
_diffrn_ambient_temperature      300
_exptl_crystal_density_diffrn    3.996
_cod_original_sg_symbol_H-M      'R -3 c'
_cod_database_code               9007634
loop_
_space_group_symop_operation_xyz
x,y,z
2/3+x,1/3+y,1/3+z
1/3+x,2/3+y,2/3+z
x,x-y,1/2+z
2/3+x,1/3+x-y,5/6+z
1/3+x,2/3+x-y,1/6+z
y,x,1/2-z
2/3+y,1/3+x,5/6-z
1/3+y,2/3+x,1/6-z
-x+y,y,1/2+z
2/3-x+y,1/3+y,5/6+z
1/3-x+y,2/3+y,1/6+z
-x,-x+y,1/2-z
2/3-x,1/3-x+y,5/6-z
1/3-x,2/3-x+y,1/6-z
-y,-x,1/2+z
2/3-y,1/3-x,5/6+z
1/3-y,2/3-x,1/6+z
x-y,-y,1/2-z
2/3+x-y,1/3-y,5/6-z
1/3+x-y,2/3-y,1/6-z
y,-x+y,-z
2/3+y,1/3-x+y,1/3-z
1/3+y,2/3-x+y,2/3-z
-x+y,-x,z
2/3-x+y,1/3-x,1/3+z
1/3-x+y,2/3-x,2/3+z
-x,-y,-z
2/3-x,1/3-y,1/3-z
1/3-x,2/3-y,2/3-z
-y,x-y,z
2/3-y,1/3+x-y,1/3+z
1/3-y,2/3+x-y,2/3+z
x-y,x,-z
2/3+x-y,1/3+x,1/3-z
1/3+x-y,2/3+x,2/3-z
loop_
_atom_site_aniso_label
_atom_site_aniso_U_11
_atom_site_aniso_U_22
_atom_site_aniso_U_33
_atom_site_aniso_U_12
_atom_site_aniso_U_13
_atom_site_aniso_U_23
Al 0.00510 0.00510 0.00190 0.00255 0.00000 0.00000
O 0.00510 0.00510 0.00250 0.00255 0.00035 0.00070
loop_
_atom_site_label
_atom_site_fract_x
_atom_site_fract_y
_atom_site_fract_z
_atom_site_U_iso_or_equiv
Al 0.00000 0.00000 0.35228 0.00405
O 0.30640 0.00000 0.25000 0.00418
loop_
_cod_related_entry_id
_cod_related_entry_database
_cod_related_entry_code
1 ChemSpider 8164808
2 AMCSD 0009699

File: References/Sapphire-H/9007635.cif
#------------------------------------------------------------------------------
#$Date: 2024-05-02 13:48:35 +0300 (Thu, 02 May 2024) $
#$Revision: 291455 $
#$URL: file:///home/coder/svn-repositories/cod/cif/9/00/76/9007635.cif $
#------------------------------------------------------------------------------
#
# This file is available in the Crystallography Open Database (COD),
# http://www.crystallography.net/. The original data for this entry
# were provided the American Mineralogist Crystal Structure Database,
# http://rruff.geo.arizona.edu/AMS/amcsd.php
#
# The file may be used within the scientific community so long as
# proper attribution is given to the journal article from which the
# data were obtained.
#
data_9007635
loop_
_publ_author_name
'Ishizawa, N.'
'Miyata, T.'
'Minato, I.'
'Marumo, F.'
'Iwai, S.'
_publ_section_title
;
 A structural investigation of alpha-Al2O3 at 2170 K
 T = 2170 K
;
_journal_name_full               'Acta Crystallographica, Section B'
_journal_page_first              228
_journal_page_last               230
_journal_paper_doi               10.1107/S0567740880002981
_journal_volume                  36
_journal_year                    1980
_chemical_formula_sum            'Al2 O3'
_chemical_name_mineral           Corundum
_space_group_IT_number           167
_symmetry_space_group_name_Hall  '-R 3 2"c'
_symmetry_space_group_name_H-M   'R -3 c :H'
_cell_angle_alpha                90
_cell_angle_beta                 90
_cell_angle_gamma                120
_cell_length_a                   4.844
_cell_length_b                   4.844
_cell_length_c                   13.27
_cell_formula_units_Z            6
_cell_volume                     269.656
_database_code_amcsd             0009700
_diffrn_ambient_temperature      2170
_exptl_crystal_density_diffrn    3.767
_cod_original_sg_symbol_H-M      'R -3 c'
_cod_database_code               9007635
loop_
_space_group_symop_operation_xyz
x,y,z
2/3+x,1/3+y,1/3+z
1/3+x,2/3+y,2/3+z
x,x-y,1/2+z
2/3+x,1/3+x-y,5/6+z
1/3+x,2/3+x-y,1/6+z
y,x,1/2-z
2/3+y,1/3+x,5/6-z
1/3+y,2/3+x,1/6-z
-x+y,y,1/2+z
2/3-x+y,1/3+y,5/6+z
1/3-x+y,2/3+y,1/6+z
-x,-x+y,1/2-z
2/3-x,1/3-x+y,5/6-z
1/3-x,2/3-x+y,1/6-z
-y,-x,1/2+z
2/3-y,1/3-x,5/6+z
1/3-y,2/3-x,1/6+z
x-y,-y,1/2-z
2/3+x-y,1/3-y,5/6-z
1/3+x-y,2/3-y,1/6-z
y,-x+y,-z
2/3+y,1/3-x+y,1/3-z
1/3+y,2/3-x+y,2/3-z
-x+y,-x,z
2/3-x+y,1/3-x,1/3+z
1/3-x+y,2/3-x,2/3+z
-x,-y,-z
2/3-x,1/3-y,1/3-z
1/3-x,2/3-y,2/3-z
-y,x-y,z
2/3-y,1/3+x-y,1/3+z
1/3-y,2/3+x-y,2/3+z
x-y,x,-z
2/3+x-y,1/3+x,1/3-z
1/3+x-y,2/3+x,2/3-z
loop_
_atom_site_aniso_label
_atom_site_aniso_U_11
_atom_site_aniso_U_22
_atom_site_aniso_U_33
_atom_site_aniso_U_12
_atom_site_aniso_U_13
_atom_site_aniso_U_23
Al 0.02990 0.02990 0.02550 0.01495 0.00000 0.00000
O 0.02820 0.02900 0.02750 0.01450 0.00230 0.00460
loop_
_atom_site_label
_atom_site_fract_x
_atom_site_fract_y
_atom_site_fract_z
_atom_site_U_iso_or_equiv
Al 0.00000 0.00000 0.35330 0.02850
O 0.30700 0.00000 0.25000 0.02812
loop_
_cod_related_entry_id
_cod_related_entry_database
_cod_related_entry_code
1 ChemSpider 8164808
2 AMCSD 0009700

File: References/Sapphire-H/9008081.cif
#------------------------------------------------------------------------------
#$Date: 2025-11-01 14:29:51 +0200 (Sat, 01 Nov 2025) $
#$Revision: 303136 $
#$URL: file:///home/coder/svn-repositories/cod/cif/9/00/80/9008081.cif $
#------------------------------------------------------------------------------
#
# This file is available in the Crystallography Open Database (COD),
# http://www.crystallography.net/. The original data for this entry
# were provided the American Mineralogist Crystal Structure Database,
# http://rruff.geo.arizona.edu/AMS/amcsd.php
#
# The file may be used within the scientific community so long as
# proper attribution is given to the journal article from which the
# data were obtained.
#
data_9008081
loop_
_publ_author_name
'Newnham, R. E.'
'de Haan, Y. M.'
_publ_section_title
;
 Refinement of the alpha Al2O3, Ti2O3, V2O3 and Cr2O3 structures
;
_journal_name_full               'Zeitschrift fur Kristallographie'
_journal_page_first              235
_journal_page_last               237
_journal_volume                  117
_journal_year                    1962
_chemical_compound_source        Synthetic
_chemical_formula_sum            'Al2 O3'
_chemical_name_mineral           Corundum
_space_group_IT_number           167
_symmetry_space_group_name_Hall  '-R 3 2"c'
_symmetry_space_group_name_H-M   'R -3 c :H'
_cell_angle_alpha                90
_cell_angle_beta                 90
_cell_angle_gamma                120
_cell_formula_units_Z            6
_cell_length_a                   4.7589
_cell_length_b                   4.7589
_cell_length_c                   12.991
_cell_volume                     254.792
_database_code_amcsd             0010593
_exptl_crystal_density_diffrn    3.987
_cod_original_sg_symbol_H-M      'R -3 c'
_cod_database_code               9008081
loop_
_space_group_symop_operation_xyz
x,y,z
2/3+x,1/3+y,1/3+z
1/3+x,2/3+y,2/3+z
x,x-y,1/2+z
2/3+x,1/3+x-y,5/6+z
1/3+x,2/3+x-y,1/6+z
y,x,1/2-z
2/3+y,1/3+x,5/6-z
1/3+y,2/3+x,1/6-z
-x+y,y,1/2+z
2/3-x+y,1/3+y,5/6+z
1/3-x+y,2/3+y,1/6+z
-x,-x+y,1/2-z
2/3-x,1/3-x+y,5/6-z
1/3-x,2/3-x+y,1/6-z
-y,-x,1/2+z
2/3-y,1/3-x,5/6+z
1/3-y,2/3-x,1/6+z
x-y,-y,1/2-z
2/3+x-y,1/3-y,5/6-z
1/3+x-y,2/3-y,1/6-z
y,-x+y,-z
2/3+y,1/3-x+y,1/3-z
1/3+y,2/3-x+y,2/3-z
-x+y,-x,z
2/3-x+y,1/3-x,1/3+z
1/3-x+y,2/3-x,2/3+z
-x,-y,-z
2/3-x,1/3-y,1/3-z
1/3-x,2/3-y,2/3-z
-y,x-y,z
2/3-y,1/3+x-y,1/3+z
1/3-y,2/3+x-y,2/3+z
x-y,x,-z
2/3+x-y,1/3+x,1/3-z
1/3+x-y,2/3+x,2/3-z
loop_
_atom_site_label
_atom_site_fract_x
_atom_site_fract_y
_atom_site_fract_z
Al 0.00000 0.00000 0.35200
O 0.30600 0.00000 0.25000
loop_
_cod_related_entry_id
_cod_related_entry_database
_cod_related_entry_code
1 ChemSpider 8164808
2 MPOD 1000216
3 MPOD 1000243
4 AMCSD 0010593
5 ROD 8100025
6 ROD 8100026
7 ROD 8100028
8 ROD 8100029
9 ROD 8100031
10 ROD 8100033
11 ROD 8100040
12 ROD 8100047
13 ROD 8100048
14 ROD 8100049
15 ROD 8100050
16 ROD 8100051
17 ROD 8100052
18 ROD 8100054
19 ROD 8100055

File: References/Sapphire-H/9009671.cif
#------------------------------------------------------------------------------
#$Date: 2024-05-06 10:39:41 +0300 (Mon, 06 May 2024) $
#$Revision: 291735 $
#$URL: file:///home/coder/svn-repositories/cod/cif/9/00/96/9009671.cif $
#------------------------------------------------------------------------------
#
# This file is available in the Crystallography Open Database (COD),
# http://www.crystallography.net/. The original data for this entry
# were provided the American Mineralogist Crystal Structure Database,
# http://rruff.geo.arizona.edu/AMS/amcsd.php
#
# The file may be used within the scientific community so long as
# proper attribution is given to the journal article from which the
# data were obtained.
#
data_9009671
loop_
_publ_author_name
'd'Amour H'
'Schiferl, D.'
'Denner, W.'
'Schulz, H.'
'Holzapfel, W. B.'
_publ_section_title
;
 High-pressure single-crystal structure determinations for ruby up to 90 kbar
 using an automatic diffractometer
 P = 0 kbar
;
_journal_name_full               'Journal of Applied Physics'
_journal_page_first              4411
_journal_page_last               4416
_journal_paper_doi               10.1063/1.325494
_journal_volume                  49
_journal_year                    1978
_chemical_formula_sum            'Al2 O3'
_chemical_name_mineral           Corundum
_space_group_IT_number           167
_symmetry_space_group_name_Hall  '-R 3 2"c'
_symmetry_space_group_name_H-M   'R -3 c :H'
_cell_angle_alpha                90
_cell_angle_beta                 90
_cell_angle_gamma                120
_cell_length_a                   4.7657
_cell_length_b                   4.7657
_cell_length_c                   13.010
_cell_formula_units_Z            6
_cell_volume                     255.895
_database_code_amcsd             0012914
_diffrn_ambient_pressure         0
_exptl_crystal_density_diffrn    3.970
_cod_original_sg_symbol_H-M      'R -3 c'
_cod_database_code               9009671
loop_
_space_group_symop_operation_xyz
x,y,z
2/3+x,1/3+y,1/3+z
1/3+x,2/3+y,2/3+z
x,x-y,1/2+z
2/3+x,1/3+x-y,5/6+z
1/3+x,2/3+x-y,1/6+z
y,x,1/2-z
2/3+y,1/3+x,5/6-z
1/3+y,2/3+x,1/6-z
-x+y,y,1/2+z
2/3-x+y,1/3+y,5/6+z
1/3-x+y,2/3+y,1/6+z
-x,-x+y,1/2-z
2/3-x,1/3-x+y,5/6-z
1/3-x,2/3-x+y,1/6-z
-y,-x,1/2+z
2/3-y,1/3-x,5/6+z
1/3-y,2/3-x,1/6+z
x-y,-y,1/2-z
2/3+x-y,1/3-y,5/6-z
1/3+x-y,2/3-y,1/6-z
y,-x+y,-z
2/3+y,1/3-x+y,1/3-z
1/3+y,2/3-x+y,2/3-z
-x+y,-x,z
2/3-x+y,1/3-x,1/3+z
1/3-x+y,2/3-x,2/3+z
-x,-y,-z
2/3-x,1/3-y,1/3-z
1/3-x,2/3-y,2/3-z
-y,x-y,z
2/3-y,1/3+x-y,1/3+z
1/3-y,2/3+x-y,2/3+z
x-y,x,-z
2/3+x-y,1/3+x,1/3-z
1/3+x-y,2/3+x,2/3-z
loop_
_atom_site_label
_atom_site_fract_x
_atom_site_fract_y
_atom_site_fract_z
_atom_site_U_iso_or_equiv
Al 0.00000 0.00000 0.35200 0.00177
O 0.30600 0.00000 0.25000 0.00279
loop_
_cod_related_entry_id
_cod_related_entry_database
_cod_related_entry_code
1 ChemSpider 8164808
2 AMCSD 0012914

File: References/Sapphire-H/9009679.cif
#------------------------------------------------------------------------------
#$Date: 2024-05-06 10:39:41 +0300 (Mon, 06 May 2024) $
#$Revision: 291735 $
#$URL: file:///home/coder/svn-repositories/cod/cif/9/00/96/9009679.cif $
#------------------------------------------------------------------------------
#
# This file is available in the Crystallography Open Database (COD),
# http://www.crystallography.net/. The original data for this entry
# were provided the American Mineralogist Crystal Structure Database,
# http://rruff.geo.arizona.edu/AMS/amcsd.php
#
# The file may be used within the scientific community so long as
# proper attribution is given to the journal article from which the
# data were obtained.
#
data_9009679
loop_
_publ_author_name
'Finger, L. W.'
'Hazen, R. M.'
_publ_section_title
;
 Crystal structure and compression of ruby to 46 kbar
 P = 11 kbar
;
_journal_name_full               'Journal of Applied Physics'
_journal_page_first              5823
_journal_page_last               5826
_journal_paper_doi               10.1063/1.324598
_journal_volume                  49
_journal_year                    1978
_chemical_formula_sum            'Al2 O3'
_chemical_name_mineral           Corundum
_space_group_IT_number           167
_symmetry_space_group_name_Hall  '-R 3 2"c'
_symmetry_space_group_name_H-M   'R -3 c :H'
_cell_angle_alpha                90
_cell_angle_beta                 90
_cell_angle_gamma                120
_cell_length_a                   4.7537
_cell_length_b                   4.7537
_cell_length_c                   12.9725
_cell_volume                     253.874
_database_code_amcsd             0012922
_diffrn_ambient_pressure         1.1e+06
_exptl_crystal_density_diffrn    4.001
_cell_formula_units_Z            6
_cod_original_sg_symbol_H-M      'R -3 c'
_cod_database_code               9009679
loop_
_space_group_symop_operation_xyz
x,y,z
2/3+x,1/3+y,1/3+z
1/3+x,2/3+y,2/3+z
x,x-y,1/2+z
2/3+x,1/3+x-y,5/6+z
1/3+x,2/3+x-y,1/6+z
y,x,1/2-z
2/3+y,1/3+x,5/6-z
1/3+y,2/3+x,1/6-z
-x+y,y,1/2+z
2/3-x+y,1/3+y,5/6+z
1/3-x+y,2/3+y,1/6+z
-x,-x+y,1/2-z
2/3-x,1/3-x+y,5/6-z
1/3-x,2/3-x+y,1/6-z
-y,-x,1/2+z
2/3-y,1/3-x,5/6+z
1/3-y,2/3-x,1/6+z
x-y,-y,1/2-z
2/3+x-y,1/3-y,5/6-z
1/3+x-y,2/3-y,1/6-z
y,-x+y,-z
2/3+y,1/3-x+y,1/3-z
1/3+y,2/3-x+y,2/3-z
-x+y,-x,z
2/3-x+y,1/3-x,1/3+z
1/3-x+y,2/3-x,2/3+z
-x,-y,-z
2/3-x,1/3-y,1/3-z
1/3-x,2/3-y,2/3-z
-y,x-y,z
2/3-y,1/3+x-y,1/3+z
1/3-y,2/3+x-y,2/3+z
x-y,x,-z
2/3+x-y,1/3+x,1/3-z
1/3+x-y,2/3+x,2/3-z
loop_
_atom_site_label
_atom_site_fract_x
_atom_site_fract_y
_atom_site_fract_z
_atom_site_U_iso_or_equiv
Al 0.00000 0.00000 0.35200 0.00329
O 0.30600 0.00000 0.25000 0.00608
loop_
_cod_related_entry_id
_cod_related_entry_database
_cod_related_entry_code
1 ChemSpider 8164808
2 AMCSD 0012922
